Repository: HanzoRazer/luthiers-toolbox

# The Production Shop

The Production Shop is a CNC guitar lutherie platform with parametric design tools, CAM workflows, and manufacturing safety controls.

## Quick Start

```bash

# Clone
git clone https://github.com/HanzoRazer/luthiers-toolbox.git
cd luthiers-toolbox

# Backend (FastAPI)
cd services/api
python -m venv .venv
.venv/Scripts/activate  # Windows: .venv\Scripts\Activate.ps1
pip install -r requirements.txt
uvicorn app.main:app --reload

# Frontend (Vue 3) - separate terminal
cd packages/client
npm install
npm run dev
```

- **API**: http://localhost:8000 (Swagger: http://localhost:8000/docs)
- **Frontend**: http://localhost:5173

## Project Structure

```
luthiers-toolbox/
├── packages/
│   └── client/              # Vue 3 + Vite frontend
├── services/
│   └── api/                 # FastAPI backend
│       ├── app/             # Application code (1,200+ Python files)
│       └── tests/           # Test suite (773 tests)
├── contracts/               # JSON schema contracts
├── docker/                  # Container configurations
├── docs/                    # Documentation (30 files)
└── presets/                 # CAM presets and templates
```

## Current State

| Component | Version | Status |
|-----------|---------|--------|
| RMOS | 2.0 | Stable |
| Adaptive Pocketing | 3.0 (L.3) | Stable |
| Saw Lab | 1.0 | Stable |
| Art Studio | 1.0 | Stable |
| DXF Import | 2.0 | Stable |
| Blueprint AI | 1.0 | Beta |
| Vision Engine | 1.0 | Beta |

**API Endpoints**: `GET /api/features/catalog` for full feature list with use cases.

## What Works Today

### RMOS (Run Manufacturing Operations System) v2.0
- Server-side feasibility analysis with 22 safety rules
- Risk-based decision gating (GREEN/YELLOW/RED)
- Immutable audit trail for all manufacturing runs
- `@safety_critical` decorator for fail-closed behavior
- Startup validation blocks unsafe deployments

### Adaptive Pocketing v3.0
- L.1: Robust polygon offsetting with island handling
- L.2: Continuous spiral toolpaths with adaptive stepover
- L.3: Trochoidal insertion + jerk-aware time estimation
- Multi-post support (GRBL, Mach4, LinuxCNC, PathPilot, MASSO)

### DXF Import v2.0
- Geometry validation and preflight checks
- LWPOLYLINE and LINE extraction
- Scale detection and unit conversion

### Art Studio v1.0
- Rosette pattern generation
- Relief mapping from images
- Design-first workflow with snapshots

### Saw Lab v1.0
- Batch sawing operations with cut plans
- Advisory signals and override controls
- G-code validation and linting

## Blueprint Vectorizer Accuracy

The blueprint vectorizer extracts instrument body outlines
from scanned PDFs and photographs, producing R12-format DXF
files ready for CAM software.

# Documentation Site

This directory contains the MkDocs documentation for Luthier's ToolBox.

---

## Local Preview

To preview the documentation locally:

```bash

# Start local server
cd luthiers-toolbox
mkdocs serve

# Open http://127.0.0.1:8000 in your browser
```

---

## Enable GitHub Pages

To deploy the documentation to GitHub Pages:

1. Go to your repository on GitHub
2. Navigate to **Settings > Pages**
3. Under "Build and deployment", select **GitHub Actions** as the source
4. The workflow will run automatically on the next push to `main` that modifies docs

Once deployed, the site will be available at:

```
https://hanzorazer.github.io/luthiers-toolbox/
```

---

## Structure

```
docs/
├── index.md                    # Homepage
├── getting-started/
│   ├── installation.md         # Setup guide
│   ├── quickstart.md           # 5-minute intro
│   └── configuration.md        # Environment config
├── features/                   # Feature documentation
│   ├── overview.md
│   ├── scale-length.md
│   ├── unit-converter.md
│   ├── woodwork-calculator.md
│   ├── fret-calculator.md
│   ├── dxf-import.md
│   ├── toolpaths.md
│   └── rosette-designer.md
├── cam/                        # CAM & CNC documentation
│   ├── overview.md
│   ├── machine-profiles.md
│   ├── post-processors.md
│   ├── gcode-preview.md
│   └── safety-rmos.md
├── api/                        # API reference
│   ├── overview.md
│   ├── authentication.md
│   └── endpoints.md
├── troubleshooting.md          # Common issues
└── contributing.md             # Contribution guide
```

---

## Configuration

The site is configured via `mkdocs.yml` in the repository root.

Key settings:
- **Theme:** Material for MkDocs
- **Color scheme:** Amber/Orange with dark/light toggle
- **Features:** Instant navigation, search, code copy

---

## Adding New Pages

1. Create a new `.md` file in the appropriate directory
2. Add the page to the `nav` section in `mkdocs.yml`
3. Commit and push - the site will rebuild automatically

---

## Workflow

The GitHub Actions workflow (`.github/workflows/docs.yml`) automatically:

1. Builds the documentation on push to `main`
2. Deploys to GitHub Pages
3. Only triggers on changes to `docs/**`, `mkdocs.yml`, or the workflow file

File: docs/tonewood_comparison_acoustic_top_woods.md
# Tonewood Comparison: Acoustic Guitar Top Woods

> **Source:** `wood_species.json` v4.0.0 + `luthier_tonewood_reference.json` v1.0.0
> **Generated:** 2026-04-09

This comparison covers the primary and alternative soundboard woods for acoustic guitars: three spruces (Sitka, Adirondack, Engelmann), two cedars (Western Red, Alaskan Yellow), redwood, and three unconventional top choices (mahogany, maple, Douglas-fir).

---

## At a Glance

| Species | Relevance | Density (kg/m³) | Janka (lbf) | Tone Character | Sustainability |
|---------|:---------:|:---:|:---:|----------------|----------------|
| **Sitka Spruce** | Primary | 425 | 510 | Versatile, strong fundamental | Sustainable |
| **Adirondack Spruce** | Primary | 435 | 560 | Powerful, headroom, loud — the pre-war dreadnought tonewood | Limited supply — slow-growing |
| **Engelmann Spruce** | Primary | 385 | 390 | Warm, responsive, lower overtones than Sitka | Sustainable |
| **Western Red Cedar** | Primary | 370 | 350 | Warm, dark, immediate response | Sustainable |
| **Alaskan Yellow Cedar** | Exploratory | 495 | 343 | *(not yet characterized)* | *(not yet characterized)* |
| **Redwood (Old Growth)** | Established | 420 | 420 | Warm, dark, cedar-like response | Old growth restricted — salvage only |
| **Honduran Mahogany** | Primary | 545 | 800 | Warm, balanced, good sustain | CITES Appendix II |
| **Hard Maple** | Primary | 705 | 1,450 | Bright, articulate, snappy | Sustainable |
| **Douglas-Fir** | Established | 530 | 660 | Strong, clear, good for steel-string | Sustainable, abundant |

---

## Physical Properties

| Property | Sitka Spruce | Adirondack Spruce | Engelmann Spruce | W. Red Cedar | Yellow Cedar | Redwood | Mahogany | Hard Maple | Douglas-Fir |
|----------|:---:|:---:|:---:|:---:|:---:|:---:|:---:|:---:|:---:|
| **Scientific Name** | *Picea sitchensis* | *Picea rubens* | *Picea engelmannii* | *Thuja plicata* | *Cupressus nootkatensis* | *Sequoia sempervirens* | *Swietenia macrophylla* | *Acer saccharum* | *Pseudotsuga menziesii* |
| **Specific Gravity** | 0.42 | 0.43 | 0.37 | 0.33 | 0.49 | 0.41 | 0.52 | 0.66 | 0.51 |
| **Density (kg/m³)** | 425 | 435 | 385 | 370 | 495 | 420 | 545 | 705 | 530 |
| **Janka Hardness (lbf)** | 510 | 560 | 390 | 350 | 343 | 420 | 800 | 1,450 | 660 |
| **Janka Hardness (N)** | 2,269 | 2,491 | 1,735 | 1,557 | 1,526 | 1,868 | 3,558 | 6,450 | 2,936 |
| **Grain** | Straight, tight | Straight, tight | Straight, fine | Straight | — | Straight, fine | Interlocked | Straight to figured | Straight, pronounced rings |
| **Workability** | Good — soft | Good | Good — very soft | Excellent — very soft | — | Excellent | Excellent | Moderate — hard on tools | Good |
| **Resinous** | Yes | Yes | Yes | Yes | Yes | No | No | No | Yes |
| **Contraction Radial (%)** | — | 3.0 | — | 4.43 | — | 4.28 | 4.41 | 4.82 | 4.18 |
| **Contraction Tangential (%)** | — | 6.9 | — | 7.69 | — | 7.81 | 8.41 | 8.73 | 8.05 |

---

## Acoustic & Structural Properties

| Property | Sitka Spruce | Adirondack Spruce | Engelmann Spruce | W. Red Cedar | Yellow Cedar | Redwood | Mahogany | Hard Maple | Douglas-Fir |
|----------|:---:|:---:|:---:|:---:|:---:|:---:|:---:|:---:|:---:|
| **Modulus of Elasticity (GPa)** | — | 11.2 | — | 7.78 | 9.79 | 8.55 | 11.97 | 13.49 | 10.0 |
| **Modulus of Rupture (MPa)** | — | 74.0 | — | 53.1 | 76.6 | 60.3 | 98.4 | 118.5 | 75.3 |
| **E/ρ Ratio (stiffness-to-weight)** | — | 25.7 | — | 21.0 | 19.8 | 20.4 | 22.0 | 19.1 | 18.9 |
| **Speed of Sound (m/s)** † | 5,070 | 5,075 | 5,090 | 4,588 | 4,447 | 4,511 | 4,687 | 4,376 | 4,344 |
| **Acoustic Impedance (10⁶ kg/m²s)** † | 2.15 | 2.21 | 1.96 | 1.70 | 2.20 | 1.89 | 2.55 | 3.09 | 2.30 |
| **Tone Character** | Versatile, strong fundamental | Powerful, headroom, loud | Warm, responsive, lower overtones | Warm, dark, immediate response | — | Warm, dark, cedar-like | Warm, balanced, sustain | Bright, articulate, snappy | Strong, clear |

> † Speed of sound and acoustic impedance computed from MOE and density: c = √(E/ρ); Z = ρ × c. Where MOE is missing, values estimated from similar species in the database.

---

## Thermal Properties

| Property | Sitka Spruce | Adirondack Spruce | Engelmann Spruce | W. Red Cedar | Yellow Cedar | Redwood | Mahogany | Hard Maple | Douglas-Fir |
|----------|:---:|:---:|:---:|:---:|:---:|:---:|:---:|:---:|:---:|
| **Thermal Conductivity (W/m·K)** | 0.12 | 0.19 | 0.11 | 0.10 | 0.21 | 0.12 | 0.12 | 0.18 | 0.14 |
| **Specific Heat Capacity (J/kg·K)** | 1,800 | 1,742 | 1,800 | 1,850 | 1,706 | 1,800 | 1,600 | 1,650 | 1,750 |
| **Specific Cutting Energy (J/mm³)** | 0.28 | 0.43 | 0.25 | 0.22 | 0.47 | 0.28 | 0.45 | 0.55 | 0.32 |
| **Heat Partition — Chip** | 0.73 | 0.69 | 0.74 | 0.75 | 0.68 | 0.73 | 0.70 | 0.70 | 0.72 |
| **Heat Partition — Tool** | 0.17 | 0.19 | 0.16 | 0.15 | 0.20 | 0.17 | 0.20 | 0.20 | 0.18 |
| **Heat Partition — Work** | 0.10 | 0.12 | 0.10 | 0.10 | 0.12 | 0.10 | 0.10 | 0.10 | 0.10 |

---

## CNC Machining

| Property | Sitka Spruce | Adirondack Spruce | Engelmann Spruce | W. Red Cedar | Yellow Cedar | Redwood | Mahogany | Hard Maple | Douglas-Fir |
|----------|:---:|:---:|:---:|:---:|:---:|:---:|:---:|:---:|:---:|
| **Hardness Scale** | 0.20 | 0.16 | 0.15 | 0.10 | 0.10 | 0.18 | 0.40 | 0.70 | 0.30 |
| **Burn Tendency** | 0.20 | 0.15 | 0.15 | 0.10 | 0.15 | 0.10 | 0.30 | 0.60 | 0.30 |
| **Tearout Tendency** | 0.60 | 0.50 | 0.65 | 0.50 | 0.23 | 0.30 | 0.50 | 0.30 | 0.40 |
| **Chipload Multiplier** | 1.15 | 1.17 | 1.20 | 1.30 | 1.22 | 1.25 | 1.00 | 0.85 | 1.10 |
| **Roughing Feed Max (mm/min)** | 4,500 | 5,200 | 5,000 | 5,500 | 5,500 | 5,000 | 4,000 | 3,000 | 4,500 |
| **Finishing Feed Max (mm/min)** | 2,800 | 3,020 | 3,000 | 3,200 | 3,200 | 3,000 | 2,500 | 2,000 | 2,800 |
| **Plunge Feed Max (mm/min)** | 1,200 | 1,712 | 1,400 | 1,800 | 1,820 | 1,500 | 1,000 | 600 | 1,200 |
| **Min RPM** | 12,000 | 11,280 | 10,000 | 10,000 | 10,800 | 10,000 | 12,000 | 14,000 | 12,000 |
| **Max RPM** | 24,000 | 24,000 | 24,000 | 22,000 | 24,000 | 24,000 | 24,000 | 24,000 | 24,000 |
| **Optimal SFM** | 900 | 1,056 | 950 | 1,100 | 1,110 | 1,000 | 800 | 700 | 900 |
| **Max DOC (mm)** | 10 | 15 | 12 | 15 | 16 | 14 | 12 | 8 | 12 |
| **Optimal DOC Ratio** | 0.50 | 0.61 | 0.55 | 0.65 | 0.64 | 0.60 | 0.50 | 0.35 | 0.50 |
| **Max WOC Ratio** | 0.50 | 0.62 | 0.55 | 0.65 | 0.65 | 0.60 | 0.50 | 0.40 | 0.50 |
| **Finishing WOC Ratio** | 0.10 | 0.17 | 0.12 | 0.18 | 0.18 | 0.15 | 0.10 | 0.08 | 0.12 |

### Machining Warnings

| Risk | Sitka Spruce | Adirondack Spruce | Engelmann Spruce | W. Red Cedar | Yellow Cedar | Redwood | Mahogany | Hard Maple | Douglas-Fir |
|------|:---:|:---:|:---:|:---:|:---:|:---:|:---:|:---:|:---:|
| **Burn Risk** | Low | Low | Low | Low | Low | Low | Low | High | Low |
| **Tearout Risk** | High | Medium | High | Medium | Low | Low | Medium | Low | Medium |
| **Dust Hazard** | Low | Low | Low | Medium | Low | Low | Medium | Low | Low |

| Species | Notes |
|---------|-------|
| **Sitka Spruce** | Softwood tears easily across grain. Sharp tools essential. |
| **Adirondack Spruce** | Stiffest North American spruce. Premium soundboard wood. |
| **Engelmann Spruce** | Softer than Sitka. Preferred for fingerstyle guitars. Very fragile — light cuts only. |
| **Western Red Cedar** | Aromatic dust can be irritating. Very soft — light clamping pressure. |
| **Alaskan Yellow Cedar** | *(No detailed notes in database)* |
| **Redwood** | Soft, stable, beautiful. Old growth salvage only. |
| **Honduran Mahogany** | Watch for tearout on interlocked grain areas. |
| **Hard Maple** | Very prone to burning. Keep sharp tools, adequate feed rate. |
| **Douglas-Fir** | Resinous — gums up tooling. Clean cutters frequently. |

---

## Lutherie Profile

| Property | Sitka Spruce | Adirondack Spruce | Engelmann Spruce | W. Red Cedar | Yellow Cedar | Redwood | Mahogany | Hard Maple | Douglas-Fir |
|----------|:---|:---|:---|:---|:---|:---|:---|:---|:---|
| **Guitar Relevance** | Primary | Primary | Primary | Primary | Exploratory | Established | Primary | Primary | Established |
| **Typical Uses** | Soundboard | Soundboard | Soundboard | Soundboard | — | Soundboard, body | Body, neck, back/sides | Neck, top, fretboard | Soundboard, bracing |
| **Sustainability** | Sustainable | Limited supply | Sustainable | Sustainable | — | Old growth restricted | CITES Appendix II | Sustainable | Sustainable, abundant |

---

## Analysis

### The Spruce Family: Industry Standards

The three spruces represent the core of acoustic guitar soundboard selection, each with distinct characteristics:

**Sitka Spruce** is the industry workhorse — the most widely used soundboard wood in modern production. Its density (425 kg/m³) and stiffness place it squarely in the middle of the spruce range, delivering a versatile tone with strong fundamental response. It handles both fingerstyle and flatpicking well, making it the safest default choice. Abundant and sustainable from Pacific Northwest forests.

**Adirondack Spruce** (Red Spruce) is the premium choice — the "pre-war dreadnought tonewood" that powered the golden age Martin guitars. At 435 kg/m³ and MOE 11.2 GPa, it's the stiffest and densest of the North American spruces, delivering more headroom and volume before compression. The tradeoff: limited supply from slow-growing Appalachian forests means higher cost and less consistency in selection.

**Engelmann Spruce** is the lightest and softest spruce in this comparison (385 kg/m³, Janka 390). This translates to a warmer, more responsive sound with lower overtones — the fingerstyle player's spruce. Its fragility demands light cuts during machining (tearout tendency 0.65, the highest in this group). Sustainable supply from Rocky Mountain forests.

### The Cedar Family: Warmth and Immediacy

**Western Red Cedar** is the primary alternative to spruce, offering a fundamentally different tonal character. At 370 kg/m³ and MOE 7.78 GPa, it's the lightest and least stiff top wood in this comparison. The result: warm, dark tone with immediate response — the soundboard speaks quickly without the "breaking in" period that spruce often requires. Classical and fingerstyle builders favor cedar for its responsiveness at lighter touch. Very soft (Janka 350) — use light clamping pressure and sharp tools.

**Alaskan Yellow Cedar** (*Cupressus nootkatensis*) is an exploratory species that deserves more attention. Despite the name, it's not a true cedar but a cypress. At 495 kg/m³, it's significantly denser than Western Red Cedar — closer to Douglas-fir territory. The MOE (9.79 GPa) is higher than Western Red Cedar but lower than the spruces. The database lacks tone characterization, but the physical properties suggest a voice between cedar's warmth and spruce's clarity. Low tearout tendency (0.23) makes it machine-friendly. Supply is limited; climate change is affecting northern stands.

### Redwood: The Cedar Cousin

**Redwood** (Old Growth) is tonally similar to Western Red Cedar — "warm, dark, cedar-like response" — but with slightly different physical properties. At 420 kg/m³ and MOE 8.55 GPa, it sits between cedar and the lighter spruces. The non-resinous nature (unlike the spruces and cedars) simplifies finishing. The critical constraint is availability: new-growth redwood lacks the tight grain structure of old-growth; salvage and reclaimed sources are the only responsible options for instrument-grade stock.

### The Outliers: Mahogany, Maple, and Douglas-Fir

These three species are not traditional soundboard woods but see use in specific applications:

**Honduran Mahogany** as a soundboard is unconventional but has a devoted following. At 545 kg/m³, it's 30% denser than Sitka spruce — the resulting top is warmer, with less treble sparkle and more mid-focused tone. Mahogany-top guitars (like the Martin 00-15M) have a distinctly "woody" voice. The high MOE (11.97 GPa) provides structural rigidity despite the softwood-like workability. CITES Appendix II listing affects availability.

**Hard Maple** as a top wood appears primarily on archtop jazz guitars and some solid-body electrics. At 705 kg/m³ and Janka 1,450, it's by far the heaviest and hardest species in this comparison. The high MOE (13.49 GPa) and low acoustic impedance relative to weight produce a bright, articulate, snappy tone with strong attack. CNC machining requires caution: burn tendency 0.60 is the highest in this group — keep feeds up and tools sharp.

**Douglas-Fir** is an established but underrated top wood, favored by some builders for steel-string flattops. At 530 kg/m³ and MOE 10.0 GPa, it's stiffer and denser than the spruces but lighter than mahogany — a structural middle ground. The pronounced growth rings create visual distinction. Tone is described as "strong, clear, good for steel-string" — more headroom than cedar, warmer than maple. Abundant and sustainable supply from Pacific Northwest forests.

### Stiffness-to-Weight: The Key Soundboard Metric

For soundboard selection, the stiffness-to-weight ratio (E/ρ) is more relevant than MOE alone — a top must be both stiff enough to resist string tension and light enough to vibrate freely.

| Species | E/ρ Ratio | Interpretation |
|---------|:---------:|----------------|
| **Adirondack Spruce** | 25.7 | Highest — maximum headroom per gram |
| **Honduran Mahogany** | 22.0 | High for a hardwood — surprisingly efficient |
| **Western Red Cedar** | 21.0 | Good ratio despite low absolute MOE |
| **Redwood** | 20.4 | Cedar-like efficiency |
| **Alaskan Yellow Cedar** | 19.8 | Lower than expected — denser cedar |
| **Hard Maple** | 19.1 | Dense wood, moderate efficiency |
| **Douglas-Fir** | 18.9 | Heaviest softwood, lowest ratio |

The spruces and cedar dominate this metric, which explains their historical dominance as soundboard species. Mahogany's competitive E/ρ ratio (22.0) explains why it works as a top wood despite its hardwood classification.

### Player-Centric Selection Guide

| Player Style | Recommended Top | Why |
|--------------|-----------------|-----|
| **Flatpicking, bluegrass** | Adirondack Spruce | Maximum headroom, loud projection |
| **Strumming, all-around** | Sitka Spruce | Versatile, handles everything |
| **Fingerstyle, light touch** | Engelmann Spruce or Cedar | Immediate response, warm tone |
| **Classical, nylon-string** | Western Red Cedar | Dark warmth, traditional voice |
| **Blues, slide** | Mahogany | Mid-focused, woody character |
| **Jazz archtop** | Hard Maple | Bright, articulate, punchy |
| **Budget/experimental** | Douglas-Fir | Underrated, abundant, clear |

---

## Data Gaps to Address

| Species | Missing Data |
|---------|-------------|
| **Sitka Spruce** | MOE, MOR, contraction values |
| **Engelmann Spruce** | MOE, MOR, contraction values |
| **Alaskan Yellow Cedar** | Grain description, workability, tone character, typical uses, sustainability |
| **All species** | Speed of sound, acoustic impedance (computed, not measured) |

Sitka and Engelmann spruce — two of the most important commercial tonewoods — lack MOE/MOR data in the physical properties. This is a significant gap given their primary status.

---

## Key Takeaways

1. **Sitka Spruce is the safe default** — versatile, available, sustainable, well-documented.

2. **Adirondack is the premium upgrade** — more headroom and volume, but limited supply and higher cost.

3. **Engelmann and Cedar are the fingerstyle choices** — lighter, warmer, more responsive at low volumes.

4. **Alaskan Yellow Cedar is worth investigating** — denser than Western Red, lower tearout, unexplored tonal territory.

5. **Mahogany tops work** — the E/ρ ratio explains why; expect a warmer, mid-focused voice.

6. **Douglas-Fir is underrated** — abundant, sustainable, clear tone; consider for production instruments.

7. **Hard Maple is for archtops** — too heavy and bright for flattops, but perfect for carved-top jazz guitars.

File: docs/tonewood_comparison_cherry_mahogany_walnut_mesquite.md
# Tonewood Comparison: Cherry · Mahogany · Black Walnut · Honey Mesquite

> **Source:** `wood_species.json` v4.0.0 (472 species) + `luthier_tonewood_reference.json` v1.0.0
> **Generated:** 2026-03-10

---

## Physical Properties

| Property | Black Cherry | Honduran Mahogany | American Black Walnut | Honey Mesquite |
|----------|:---:|:---:|:---:|:---:|
| **Scientific Name** | *Prunus serotina* | *Swietenia macrophylla* | *Juglans nigra* | *Prosopis glandulosa* |
| **Specific Gravity** | 0.53 | 0.52 | 0.56 | 0.86 |
| **Density (kg/m³)** | 560 | 545 | 610 | 950 |
| **Janka Hardness (lbf)** | 950 | 800 | 1,010 | 2,345 |
| **Janka Hardness (N)** | 4,226 | 3,558 | 4,493 | 10,431 |
| **Grain** | Straight, fine | Interlocked | Straight to figured | Interlocked, wildly figured |
| **Workability** | Excellent | Excellent | Excellent | Difficult — very hard, dulls cutters |
| **Resinous** | No | No | No | No |
| **Contraction Radial (%)** | 4.19 | 4.41 | 4.30 | — |
| **Contraction Tangential (%)** | 8.09 | 8.41 | 8.29 | — |

---

## Acoustic & Structural Properties

| Property | Black Cherry | Honduran Mahogany | American Black Walnut | Honey Mesquite |
|----------|:---:|:---:|:---:|:---:|
| **Speed of Sound (m/s)** | 4,276 | 4,687 | 4,312 | 3,491 |
| **Acoustic Impedance (10⁶ kg/m²s)** | 2.39 | 2.55 | 2.63 | 3.32 |
| **Modulus of Elasticity (GPa)** | 10.24 | 11.97 | 11.34 | 11.58 |
| **Modulus of Rupture (MPa)** | 78.0 | 98.4 | 90.7 | 117.0 |
| **Tone Character** | Warm, sweet mids — similar to mahogany | Warm, balanced, good sustain | Warm, rich mids, mahogany-like | Bright, crystalline highs, strong sustain — rosewood-like but more percussive |

---

## Thermal Properties

| Property | Black Cherry | Honduran Mahogany | American Black Walnut | Honey Mesquite |
|----------|:---:|:---:|:---:|:---:|
| **Thermal Conductivity (W/m·K)** | 0.15 | 0.12 | 0.14 | 0.37 |
| **Specific Heat Capacity (J/kg·K)** | 1,700 | 1,600 | 1,700 | 1,450 |
| **Specific Cutting Energy (J/mm³)** | 0.45 | 0.45 | 0.45 | 0.78 |
| **Heat Partition — Chip** | 0.70 | 0.70 | 0.70 | 0.60 |
| **Heat Partition — Tool** | 0.20 | 0.20 | 0.20 | 0.25 |
| **Heat Partition — Work** | 0.10 | 0.10 | 0.10 | 0.15 |

---

## CNC Machining

| Property | Black Cherry | Honduran Mahogany | American Black Walnut | Honey Mesquite |
|----------|:---:|:---:|:---:|:---:|
| **Hardness Scale** | 0.45 | 0.40 | 0.50 | 0.70 |
| **Burn Tendency** | 0.50 | 0.30 | 0.25 | 0.45 |
| **Tearout Tendency** | 0.20 | 0.50 | 0.25 | 0.55 |
| **Chipload Multiplier** | 1.0 | 1.0 | 1.0 | 0.80 |
| **Roughing Feed Max (mm/min)** | 4,000 | 4,000 | 4,000 | 2,800 |
| **Finishing Feed Max (mm/min)** | 2,500 | 2,500 | 2,500 | 1,800 |
| **Plunge Feed Max (mm/min)** | 1,000 | 1,000 | 1,000 | 700 |
| **Min RPM** | 12,000 | 12,000 | 12,000 | 16,000 |
| **Max RPM** | 24,000 | 24,000 | 24,000 | 24,000 |
| **Optimal SFM** | 800 | 800 | 800 | 650 |
| **Max DOC (mm)** | 12 | 12 | 12 | 8 |
| **Optimal DOC Ratio** | 0.50 | 0.50 | 0.50 | 0.40 |
| **Max WOC Ratio** | 0.50 | 0.50 | 0.50 | 0.40 |
| **Finishing WOC Ratio** | 0.10 | 0.10 | 0.10 | 0.10 |

### Machining Warnings

| Risk | Black Cherry | Honduran Mahogany | American Black Walnut | Honey Mesquite |
|------|:---:|:---:|:---:|:---:|
| **Burn Risk** | Medium | Low | Low | High |
| **Tearout Risk** | Low | Medium | Low | High |
| **Dust Hazard** | Low | Medium | Medium | High |

| Species | Notes |
|---------|-------|
| **Black Cherry** | Burns easily with dull tools. Beautiful darkening patina. |
| **Honduran Mahogany** | Watch for tearout on interlocked grain areas. |
| **American Black Walnut** | Excellent machining properties. Similar to mahogany. |
| **Honey Mesquite** | Extremely hard — dulls HSS quickly, use carbide. Interlocked grain tears easily on figured stock. Dust is irritating. Small blanks common due to tree form. |

---

## Lutherie Profile

| Property | Black Cherry | Honduran Mahogany | American Black Walnut | Honey Mesquite |
|----------|:---|:---|:---|:---|
| **Guitar Relevance** | Established | Primary | Primary | Emerging |
| **Typical Uses** | Body, back/sides | Body, neck, back/sides | Body, back/sides | Body, body top, fretboard, bridge, accent |
| **Sustainability** | Sustainable | CITES Appendix II | Sustainable | Abundant — invasive species, harvest is ecologically beneficial |

---

## Analysis

### The Warm-Mid Cluster: Cherry, Mahogany, Walnut

Cherry, mahogany, and walnut form a tonal cluster — all three sit in the "warm, mid-focused" zone with very similar density (545–610 kg/m³), acoustic impedance (2.39–2.63), and MOE (10.2–12.0 GPa). They share excellent workability and standard CNC parameters.

- **Honduran Mahogany** is the benchmark tonewood of the group. Highest speed of sound (4,687 m/s) and strongest MOE/MOR. The classic Les Paul body wood. CITES-listed — availability is tightening and pricing reflects it.
- **American Black Walnut** is the closest mahogany substitute by the numbers. Marginally denser and harder, with a slightly richer mid emphasis. Best overall machining profile of the four (lowest combined burn + tearout tendency). Domestically abundant and sustainable.
- **Black Cherry** leans sweeter and softer than the other two. Lowest MOR (78 MPa) makes it the least structurally rigid of the group. Burn-prone with dull tooling but tearout risk is minimal thanks to its fine, straight grain. The darkening patina is a finish consideration.

### The Outlier: Honey Mesquite

At 950 kg/m³ and Janka 2,345 lbf, mesquite is nearly twice as dense as the warm-mid cluster — closer to rosewood territory. It produces a distinctly brighter, more percussive voice with the highest acoustic impedance (3.32) and lowest speed of sound (3,491 m/s) of the group. The high density concentrates energy differently: more percussive attack, crystalline highs, and strong sustain.

CNC-wise, mesquite demands respect: carbide tooling only, reduced chipload (0.80× multiplier), shallower cuts (8mm vs 12mm max DOC), lower feeds across the board, and higher minimum RPM (16,000). Specific cutting energy is 73% higher than the other three (0.78 vs 0.45 J/mm³), meaning more heat generation — the heat partition shifts toward tool and workpiece.

The tradeoff: stunning wildly figured grain, a brilliant and unique tonal fingerprint, and it's an invasive species in the American Southwest — guilt-free harvesting with ecological benefit.
